Repository: Laimiu-debug/weld-ai

# weldAI · 国内压力容器焊接管理平台

对标 weldassistant，面向国内压力容器行业的焊接管理桌面软件。核心是多标准可切换的焊接工艺评定规则引擎。

## 技术栈

- **UI**: PySide6 (Qt6)
- **业务/规则引擎**: Python 3.11+
- **ORM**: SQLAlchemy 2.0
- **数据库**: SQLite (WAL)
- **规则数据**: YAML（标准升级只换数据包，不改代码）
- **报表**: ReportLab + QtPrinting

## 核心特性

- 📐 **WPS / pWPS / PQR** 编制与管理（依据 NB/T 47015）
- ⚙️ **规则引擎**：自动判断因素变更等级、计算覆盖范围（依据 NB/T 47014）
- 🔀 **多标准可切换**：NB/T 47014-2023 / 2011 / 预留 ASME IX
- 👷 **焊工资格管理**（依据 TSG Z6002-2026）
- 📚 **基础数据库**：母材(GB牌号+类组) / 焊材(牌号+型号) / 气体 / 接头

## 安装

```bash
pip install -e ".[dev]"
```

## 运行

```bash
weldai

# 或
python -m weldai.main
```

## 测试

```bash
pytest
```

## 项目结构

```
src/weldai/
├── domain/      领域模型（纯实体）
├── standards/   多标准规则包（StandardProfile + YAML 数据）
├── engine/      规则引擎（因素判定/覆盖计算/焊工覆盖）
├── persistence/ 数据访问（SQLAlchemy ORM + SQLite）
├── services/    应用服务
└── ui/          PySide6 界面
```

## 三级变更因素（NB/T 47014）

| 等级 | 中文 | 变更后果 |
|------|------|---------|
| ESSENTIAL | 重要因素 | 必须重新评定 |
| SUPPLEMENTAL | 补加因素 | 有冲击要求→补做冲击；否则仅改 WPS |
| NONESSENTIAL | 次要因素 | 仅改 WPS，无需重新评定 |

## 标准数据来源

详见 [docs/standards_sources.md](docs/standards_sources.md)

File: src/weldai/standards/data/nbt47014_2023/base_metals.yaml
standard: NB/T 47014-2023
source_table: 表1
data_status: 示例（待阶段2全文核实）
base_metals:
- grade: Q235B
  family: Fe
  category: Fe-1
  group: Fe-1-1
  standard: GB/T 700
  yield_strength: 235
  tensile_strength: 375
  remark: 碳素结构钢，常用
- grade: Q235C
  family: Fe
  category: Fe-1
  group: Fe-1-1
  standard: GB/T 700
  yield_strength: 235
  tensile_strength: 375
- grade: '20'
  family: Fe
  category: Fe-1
  group: Fe-1-1
  standard: GB/T 699
  yield_strength: 245
  tensile_strength: 410
  remark: 优质碳素结构钢
- grade: 20G
  family: Fe
  category: Fe-1
  group: Fe-1-1
  standard: GB 5310
  yield_strength: 235
  tensile_strength: 410
  remark: 锅炉管
- grade: Q245R
  family: Fe
  category: Fe-1
  group: Fe-1-1
  standard: GB/T 713
  yield_strength: 245
  tensile_strength: 400
  remark: ★压力容器专用碳素钢（原20R/20g）
- grade: L245
  family: Fe
  category: Fe-1
  group: Fe-1-1
  standard: GB/T 9711
  yield_strength: 245
  tensile_strength: 415
  remark: 油气输送管线钢
- grade: Q235A
  family: Fe
  category: Fe-1
  group: Fe-1-1
  standard: GB/T 700
  yield_strength: 235
  tensile_strength: 375
  remark: 碳素结构钢A级
- grade: Q235D
  family: Fe
  category: Fe-1
  group: Fe-1-1
  standard: GB/T 700
  yield_strength: 235
  tensile_strength: 375
  remark: 碳素结构钢D级(低温冲击好)
- grade: Q195
  family: Fe
  category: Fe-1
  group: Fe-1-1
  standard: GB/T 700
  yield_strength: 195
  tensile_strength: 315
  remark: 碳素结构钢(较低强度)
- grade: Q215
  family: Fe
  category: Fe-1
  group: Fe-1-1
  standard: GB/T 700
  yield_strength: 215
  tensile_strength: 335
  remark: 碳素结构钢
- grade: 15
  family: Fe
  category: Fe-1
  group: Fe-1-1
  standard: GB/T 699
  yield_strength: 225
  tensile_strength: 375
  remark: 优质碳素结构钢
- grade: 25
  family: Fe
  category: Fe-1
  group: Fe-1-1
  standard: GB/T 699
  yield_strength: 275
  tensile_strength: 450
  remark: 优质碳素结构钢
- grade: 20R
  family: Fe
  category: Fe-1
  group: Fe-1-1
  standard: GB 6654
  yield_strength: 245
  tensile_strength: 400
  remark: 旧牌号(已并入Q245R)
- grade: L175
  family: Fe
  category: Fe-1
  group: Fe-1-1
  standard: GB/T 9711
  yield_strength: 175
  tensile_strength: 360
  remark: 输送管线钢(A25)
- grade: L210
  family: Fe
  category: Fe-1
  group: Fe-1-1
  standard: GB/T 9711
  yield_strength: 210
  tensile_strength: 335
  remark: 输送管线钢(A级)
- grade: 16MnDR
  family: Fe
  category: Fe-1
  group: Fe-1-2
  standard: GB/T 3531
  yield_strength: 315
  tensile_strength: 490
  remark: 低温低合金钢(-40℃，Fe-1-2组)
- grade: L290
  family: Fe
  category: Fe-1
  group: Fe-1-2
  standard: GB/T 9711
  yield_strength: 290
  tensile_strength: 415
  remark: 输送管线钢(X42)
- grade: L320
  family: Fe
  category: Fe-1
  group: Fe-1-3
  standard: GB/T 9711
  yield_strength: 320
  tensile_strength: 435
  remark: 输送管线钢(X46)
- grade: L360
  family: Fe
  category: Fe-1
  group: Fe-1-3
  standard: GB/T 9711
  yield_strength: 360
  tensile_strength: 460
  remark: 输送管线钢(X52)
- grade: L415
  family: Fe
  category: Fe-1
  group: Fe-1-3
  standard: GB/T 9711
  yield_strength: 415
  tensile_strength: 520
  remark: 输送管线钢(X60)
- grade: L485
  family: Fe
  category: Fe-1
  group: Fe-1-4
  standard: GB/T 9711
  yield_strength: 485
  tensile_strength: 570
  remark: 输送管线钢(X70)
- grade: L555
  family: Fe
  category: Fe-1
  group: Fe-1-4
  standard: GB/T 9711
  yield_strength: 555
  tensile_strength: 670
  remark: 输送管线钢(X80)
- grade: Q345B
  family: Fe
  category: Fe-1
  group: Fe-1-2
  standard: GB/T 1591
  yield_strength: 345
  tensile_strength: 510
- grade: Q345R
  family: Fe
  category: Fe-1
  group: Fe-1-2
  standard: GB/T 713
  yield_strength: 345
  tensile_strength: 510
  remark: ★压力容器用量最大的低合金钢（原16MnR）
- grade: Q355
  family: Fe
  category: Fe-1
  group: Fe-1-2
  standard: GB/T 1591
  yield_strength: 355
  tensile_strength: 510
- grade: Q390
  family: Fe
  category: Fe-1
  group: Fe-1-3
  standard: GB/T 1591
  yield_strength: 390
  tensile_strength: 530
- grade: Q460
  family: Fe
  category: Fe-1
  group: Fe-1-4
  standard: GB/T 1591
  yield_strength: 460
  tensile_strength: 570
- grade: Q295
  family: Fe
  category: Fe-2
  group: Fe-2-1
  standard: GB/T 1591
  yield_strength: 295
  tensile_strength: 430
  remark: 含Nb/V/Ti/N微合金化控轧控冷钢（组别待原文核实）
- grade: 09MnNiDR
  family: Fe
  category: Fe-3
  group: Fe-3-1
  standard: GB/T 3531
  yield_strength: 260
  tensile_strength: 430
  remark: 低温低合金钢(-70℃)
- grade: 15MnNiDR
  family: Fe
  category: Fe-3
  group: Fe-3-1
  standard: GB/T 3531
  yield_strength: 280
  tensile_strength: 450
  remark: 低温低合金钢
- grade: 15CrMoR
  family: Fe
  category: Fe-4
  group: Fe-4-1
  standard: GB/T 713
  yield_strength: 295
  tensile_strength: 440
  remark: ★1Cr-0.5Mo耐热钢(Cr~1%)；Fe-4-1已确认
- grade: 14Cr1MoR
  family: Fe
  category: Fe-4
  group: Fe-4-1
  standard: GB/T 713
  yield_strength: 310
  tensile_strength: 515
  remark: 1.25Cr-0.5Mo
- grade: 12Cr1MoVG
  family: Fe
  category: Fe-4
  group: Fe-4-2
  standard: GB 5310
  yield_strength: 225
  tensile_strength: 440
  remark: 1Cr-0.5Mo-V（含V）；归Fe-4-2，与无V的15CrMoR(F-4-1)分组不同
- grade: 12Cr2Mo1R
  family: Fe
  category: Fe-5
  group: Fe-5A
  standard: GB/T 713
  yield_strength: 310
  tensile_strength: 515
  remark: ★2.25Cr-1Mo（临氢设备用，ASME Gr22）；Fe-5A已确认
- grade: 12Cr2Mo1G
  family: Fe
  category: Fe-5
  group: Fe-5A
  standard: GB 9948
  yield_strength: 280
  tensile_strength: 450
  remark: 2.25Cr-1Mo 管材
- grade: 1Cr5Mo
  family: Fe
  category: Fe-5
  group: Fe-5B-1
  standard: GB 9948
  yield_strength: 390
  tensile_strength: 590
  remark: 5Cr-0.5Mo(ASME P5/T5)；Fe-5B组1
- grade: 10Cr9Mo1VNbN
  family: Fe
  category: Fe-5
  group: Fe-5B-2
  standard: GB 5310
  yield_strength: 415
  tensile_strength: 585
  remark: ★P91/T91(9Cr-1Mo-V-Nb)；Fe-5B组2，与1Cr5Mo(F-5B-1)虽同5B但含V-Nb不可互换
- grade: 06Cr13
  family: Fe
  category: Fe-6
  group: Fe-6
  standard: GB/T 24511
  yield_strength: 205
  tensile_strength: 440
  remark: 0Cr13；马氏体不锈钢
- grade: 12Cr13
  family: Fe
  category: Fe-6
  group: Fe-6
  standard: GB/T 1220
  yield_strength: 345
  tensile_strength: 540
  remark: 1Cr13/410；马氏体不锈钢
- grade: 20Cr13
  family: Fe
  category: Fe-6
  group: Fe-6
  standard: GB/T 1220
  yield_strength: 440
  tensile_strength: 640
  remark: 2Cr13/420；马氏体不锈钢
- grade: 14Cr17Ni2
  family: Fe
  category: Fe-6
  group: Fe-6
  standard: GB/T 1220
  yield_strength: None
  tensile_strength: 1080
  remark: 1Cr17Ni2/431；马氏体不锈钢
- grade: 05Cr17Ni4Cu4Nb
  family: Fe
  category: Fe-6
  group: Fe-6
  standard: GB/T 1220
  yield_strength: 725
  tensile_strength: 930
  remark: ★17-4PH/630；马氏体沉淀硬化不锈钢(ASME P-No.6)，固溶后马氏体基体
- grade: 06Cr13Al
  family: Fe
  category: Fe-7
  group: Fe-7-1
  standard: GB/T 24511
  yield_strength: 170
  tensile_strength: 410
  remark: 0Cr13Al/405；铁素体不锈钢
- grade: 022Cr11Ti
  family: Fe
  category: Fe-7
  group: Fe-7-1
  standard: GB/T 24511
  yield_strength: 175
  tensile_strength: 380
  remark: 铁素体不锈钢
- grade: 10Cr17
  family: Fe
  category: Fe-7
  group: Fe-7-2
  standard: GB/T 24511
  yield_strength: 205
  tensile_strength: 450
  remark: 1Cr17/430；铁素体不锈钢（较高Cr）
- grade: 022Cr18Ti
  family: Fe
  category: Fe-7
  group: Fe-7-2
  standard: GB/T 24511
  yield_strength: 175
  tensile_strength: 380
  remark: 铁素体不锈钢
- grade: 07Cr17Ni7Al
  family: Fe
  category: Fe-7
  group: Fe-7-2
  standard: GB/T 1220
  yield_strength: None
  tensile_strength: 930
  remark: ★17-7PH/631；半奥氏体沉淀硬化不锈钢(ASME P-No.7)，归Fe-7
- grade: 06Cr19Ni10
  family: Fe
  category: Fe-8
  group: Fe-8-1
  standard: GB/T 24511
  yield_strength: 205
  tensile_strength: 520
  remark: ★304/S30408；奥氏体不锈钢(不含Mo)
- grade: 022Cr19Ni10
  family: Fe
  category: Fe-8
  group: Fe-8-1
  standard: GB/T 24511
  yield_strength: 205
  tensile_strength: 520
  remark: ★304L/S30403；超低碳奥氏体(不含Mo)
- grade: 07Cr19Ni10
  family: Fe
  category: Fe-8
  group: Fe-8-1
  standard: GB/T 24511
  yield_strength: 205
  tensile_strength: 520
  remark: 304H/S30409；高碳奥氏体(不含Mo)
- grade: 06Cr18Ni11Ti
  family: Fe
  category: Fe-8
  group: Fe-8-1
  standard: GB/T 24511
  yield_strength: 205
  tensile_strength: 520
  remark: 321/S32168；Ti稳定化奥氏体(不含Mo)
- grade: 06Cr18Ni11Nb
  family: Fe
  category: Fe-8
  group: Fe-8-1
  standard: GB/T 24511
  yield_strength: 205
  tensile_strength: 520
  remark: 347/S34779；Nb稳定化奥氏体(不含Mo)
- grade: 022Cr18Ni11Ti
  family: Fe
  category: Fe-8
  group: Fe-8-1
  standard: GB/T 24511
  yield_strength: 205
  tensile_strength: 520
  remark: 321L；超低碳Ti稳定化奥氏体(不含Mo)
- grade: 06Cr25Ni20
  family: Fe
  category: Fe-8
  group: Fe-8-1
  standard: GB/T 24511
  yield_strength: 205
  tensile_strength: 520
  remark: 310S/S31008；高铬镍耐热奥氏体(不含Mo)
- grade: 022Cr19Ni10N
  family: Fe
  category: Fe-8
  group: Fe-8-1
  standard: GB/T 24511
  yield_strength: 205
  tensile_strength: 550
  remark: 304LN/S30453；超低碳含氮奥氏体(不含Mo)
- grade: 022Cr19Ni11Nb
  family: Fe
  category: Fe-8
  group: Fe-8-1
  standard: GB/T 24511
  yield_strength: 205
  tensile_strength: 520
  remark: 347L；超低碳Nb稳定化奥氏体(不含Mo)
- grade: S30408
  family: Fe
  category: Fe-8
  group: Fe-8-1
  standard: GB/T 24511
  yield_strength: 205
  tensile_strength: 520
  remark: ISC统一数字代号(=06Cr19Ni10/304)
- grade: S30403
  family: Fe
  category: Fe-8
  group: Fe-8-1
  standard: GB/T 24511
  yield_strength: 175
  tensile_strength: 480
  remark: ISC代号(=022Cr19Ni10/304L)
- grade: 06Cr17Ni12Mo2
  family: Fe
  category: Fe-8
  group: Fe-8-2
  standard: GB/T 24511
  yield_strength: 205
  tensile_strength: 520
  remark: ★316/S31608；奥氏体不锈钢(含Mo)
- grade: 022Cr17Ni12Mo2
  family: Fe
  category: Fe-8
  group: Fe-8-2
  standard: GB/T 24511
  yield_strength: 205
  tensile_strength: 520
  remark: ★316L/S31603；超低碳奥氏体(含Mo)
- grade: 07Cr17Ni12Mo2
  family: Fe
  category: Fe-8
  group: Fe-8-2
  standard: GB/T 24511
  yield_strength: 205
  tensile_strength: 520
  remark: 316H/S31609；高碳奥氏体(含Mo)
- grade: 06Cr19Ni13Mo3
  family: Fe
  category: Fe-8
  group: Fe-8-2
  standard: GB/T 24511
  yield_strength: 205
  tensile_strength: 520
  remark: 317/S31708；高Mo奥氏体
- grade: 022Cr19Ni13Mo3
  family: Fe
  category: Fe-8
  group: Fe-8-2
  standard: GB/T 24511
  yield_strength: 205
  tensile_strength: 520
  remark: 317L/S31703；超低碳高Mo奥氏体
- grade: 022Cr17Ni12Mo2N
  family: Fe
  category: Fe-8
  group: Fe-8-2
  standard: GB/T 24511
  yield_strength: 275
  tensile_strength: 550
  remark: 316LN/S31653；超低碳含氮含Mo奥氏体
- grade: 06Cr17Ni12Mo2Ti
  family: Fe
  category: Fe-8
  group: Fe-8-2
  standard: GB/T 24511
  yield_strength: 205
  tensile_strength: 530
  remark: 316Ti/S31635；Ti稳定化含Mo奥氏体
- grade: S31608
  family: Fe
  category: Fe-8
  group: Fe-8-2
  standard: GB/T 24511
  yield_strength: 205
  tensile_strength: 520
  remark: ISC代号(=06Cr17Ni12Mo2/316)
- grade: S31603
  family: Fe
  category: Fe-8
  group: Fe-8-2
  standard: GB/T 24511
  yield_strength: 175
  tensile_strength: 485
  remark: ISC代号(=022Cr17Ni12Mo2/316L)
- grade: S31703
  family: Fe
  category: Fe-8
  group: Fe-8-2
  standard: GB/T 24511
  yield_strength: 205
  tensile_strength: 515
  remark: ISC代号(=022Cr19Ni13Mo3/317L)
- grade: 022Cr22Ni5Mo3N
  family: Fe
  category: Fe-10H
  group: Fe-10H
  standard: GB/T 24511
  yield_strength: 450
  tensile_strength: 620
  remark: S31803/1.4462；双相不锈钢(ASME P-No.10H)
- grade: 022Cr23Ni5Mo3N
  family: Fe
  category: Fe-10H
  group: Fe-10H
  standard: GB/T 24511
  yield_strength: 450
  tensile_strength: 655
  remark: ★S32205/2205；双相不锈钢(ASME P-No.10H)，已确认归Fe-10H非Fe-8
- grade: 022Cr25Ni7Mo4N
  family: Fe
  category: Fe-10H
  group: Fe-10H
  standard: GB/T 24511
  yield_strength: 550
  tensile_strength: 795
  remark: S32750/2507；超级双相不锈钢(ASME P-No.10H)
- grade: 1060
  family: Al
  category: Al-1
  group: Al-1
  standard: GB/T 3880
  yield_strength: 25
  tensile_strength: 70
  remark: 工业纯铝(ASME P-No.21)
- grade: 5052
  family: Al
  category: Al-3
  group: Al-3
  standard: GB/T 3880
  yield_strength: 90
  tensile_strength: 195
  remark: Al-Mg系防锈铝(ASME P-No.23)
- grade: 6061
  family: Al
  category: Al-5
  group: Al-5
  standard: GB/T 3880
  yield_strength: 145
  tensile_strength: 240
  remark: Al-Mg-Si系锻铝(ASME P-No.25)，组别待原文核实
- grade: TA1
  family: Ti
  category: Ti-1
  group: Ti-1
  standard: GB/T 3621
  yield_strength: 240
  tensile_strength: 370
  remark: 工业纯钛(ASME P-No.51)
- grade: TA2
  family: Ti
  category: Ti-1
  group: Ti-1
  standard: GB/T 3621
  yield_strength: 320
  tensile_strength: 440
  remark: 工业纯钛(ASME P-No.51)
- grade: TC4
  family: Ti
  category: Ti-2
  group: Ti-2
  standard: GB/T 3621
  yield_strength: 825
  tensile_strength: 950
  remark: Ti-6Al-4V α+β型(ASME P-No.52/53)，组别待原文核实
- grade: T2
  family: Cu
  category: Cu-1
  group: Cu-1
  standard: GB/T 2040
  yield_strength: 50
  tensile_strength: 215
  remark: 纯铜(ASME P-No.31)
- grade: H62
  family: Cu
  category: Cu-2
  group: Cu-2
  standard: GB/T 2040
  yield_strength: 150
  tensile_strength: 370
  remark: 黄铜(ASME P-No.32)
- grade: N6
  family: Ni
  category: Ni-1
  group: Ni-1
  standard: GB/T 2882
  yield_strength: 85
  tensile_strength: 380
  remark: 纯镍(ASME P-No.41)
- grade: NS312
  family: Ni
  category: Ni-2
  group: Ni-2
  standard: GB/T 15011
  yield_strength: 240
  tensile_strength: 585
  remark: Inconel 600 Ni-Cr-Fe(ASME P-No.42)
- grade: R60702
  family: Zr
  category: Zr-1
  group: Zr-1
  standard: GB/T 26283
  yield_strength: 207
  tensile_strength: 379
  remark: 非合金锆(ASME P-No.61)；2023版新增评定内容

File: src/weldai/standards/data/nbt47014_2023/consumables.yaml
standard: NB/T 47014-2023
source_table: 表2/3/4
data_status: 阶段2（常用牌号，待补全）
consumables:
- brand: J422
  model: E4303
  type: electrode
  classification_slot: 表2-E43
  standard: GB/T 5117
  diameter: 3.2
  applicable_groups:
  - Fe-1-1
  remark: 钛钙型碳钢焊条，最常用 [可用直径φ3.2/φ2.5/φ4]
- brand: J427
  model: E4315
  type: electrode
  classification_slot: 表2-E43
  standard: GB/T 5117
  diameter: 3.2
  applicable_groups:
  - Fe-1-1
  remark: 低氢型碳钢焊条（直流反接） [可用直径φ3.2/φ4]
- brand: J507
  model: E5015
  type: electrode
  classification_slot: 表2-E50
  standard: GB/T 5118
  diameter: 3.2
  applicable_groups:
  - Fe-1-2
  - Fe-1-1
  remark: ★低氢低合金焊条，Q345R常用（直流反接） [可用直径φ3.2/φ4]
- brand: J506
  model: E5016
  type: electrode
  classification_slot: 表2-E50
  standard: GB/T 5118
  diameter: 3.2
  applicable_groups:
  - Fe-1-2
  - Fe-1-1
  remark: 低氢钾型低合金焊条（交直流）
- brand: J557
  model: E5515-G
  type: electrode
  classification_slot: 表2-E55
  standard: GB/T 5118
  diameter: 3.2
  applicable_groups:
  - Fe-1-3
  - Fe-1-2
  remark: 540MPa级低合金焊条
- brand: J607
  model: E6015-G
  type: electrode
  classification_slot: 表2-E60
  standard: GB/T 5118
  diameter: 3.2
  applicable_groups:
  - Fe-1-4
  - Fe-1-3
  remark: 590MPa级低合金焊条
- brand: R307
  model: E5515-B2
  type: electrode
  classification_slot: 表2-E55-B2
  standard: GB/T 5118
  diameter: 3.2
  applicable_groups:
  - Fe-4-1
  remark: 1Cr-0.5Mo耐热钢焊条(15CrMo用)
- brand: R407
  model: E6215-B3
  type: electrode
  classification_slot: 表2-E62-B3
  standard: GB/T 5118
  diameter: 3.2
  applicable_groups:
  - Fe-5A
  remark: 2.25Cr-1Mo耐热钢焊条(12Cr2Mo1用)
- brand: A102
  model: E308-16
  type: electrode
  classification_slot: 表2-E308
  standard: GB/T 983
  diameter: 3.2
  applicable_groups:
  - Fe-8-1
  remark: 钛钙型304不锈钢焊条 [可用直径φ3.2/φ2.5/φ4]
- brand: A002
  model: E308L-16
  type: electrode
  classification_slot: 表2-E308L
  standard: GB/T 983
  diameter: 3.2
  applicable_groups:
  - Fe-8-1
  remark: 超低碳304L不锈钢焊条 [可用直径φ3.2/φ4]
- brand: A132
  model: E347-16
  type: electrode
  classification_slot: 表2-E347
  standard: GB/T 983
  diameter: 3.2
  applicable_groups:
  - Fe-8-1
  remark: Nb稳定化321/347不锈钢焊条
- brand: A202
  model: E316-16
  type: electrode
  classification_slot: 表2-E316
  standard: GB/T 983
  diameter: 3.2
  applicable_groups:
  - Fe-8-2
  remark: 含Mo 316不锈钢焊条 [可用直径φ3.2/φ4]
- brand: A022
  model: E316L-16
  type: electrode
  classification_slot: 表2-E316L
  standard: GB/T 983
  diameter: 3.2
  applicable_groups:
  - Fe-8-2
  remark: 超低碳含Mo 316L不锈钢焊条 [可用直径φ3.2/φ4]
- brand: A302
  model: E309-16
  type: electrode
  classification_slot: 表2-E309
  standard: GB/T 983
  diameter: 3.2
  applicable_groups:
  - Fe-8-1
  remark: 异种钢/堆焊过渡层用（高合金过渡）
- brand: A062
  model: E309L-16
  type: electrode
  classification_slot: 表2-E309L
  standard: GB/T 983
  diameter: 3.2
  applicable_groups:
  - Fe-8-1
  remark: 超低碳过渡层焊条
- brand: W707
  model: E5515-C1
  type: electrode
  classification_slot: 表2-E55-C1
  standard: GB/T 5118
  diameter: 3.2
  applicable_groups:
  - Fe-3-1
  remark: -70℃低温钢焊条(09MnNiDR用)
- brand: ER50-6
  model: ER50-6
  type: wire
  classification_slot: 表3-ER50
  standard: GB/T 8110
  diameter: 1.2
  applicable_groups:
  - Fe-1-1
  - Fe-1-2
  remark: ★MAG气保焊实心焊丝，碳钢最常用
- brand: ER49-1
  model: ER49-1
  type: wire
  classification_slot: 表3-ER49
  standard: GB/T 8110
  diameter: 1.2
  applicable_groups:
  - Fe-1-1
  remark: MG49-1气保焊焊丝
- brand: ER55-G
  model: ER55-G
  type: wire
  classification_slot: 表3-ER55
  standard: GB/T 8110
  diameter: 1.2
  applicable_groups:
  - Fe-1-3
  - Fe-1-2
  remark: 550MPa级气保焊焊丝
- brand: ER308
  model: ER308
  type: wire
  classification_slot: 表3-ER308
  standard: GB/T 4240
  diameter: 2.0
  applicable_groups:
  - Fe-8-1
  remark: 304不锈钢TIG/MIG焊丝 [可用直径φ2.0/φ1]
- brand: ER308L
  model: ER308L
  type: wire
  classification_slot: 表3-ER308L
  standard: GB/T 4240
  diameter: 2.0
  applicable_groups:
  - Fe-8-1
  remark: 304L超低碳不锈钢焊丝
- brand: ER316
  model: ER316
  type: wire
  classification_slot: 表3-ER316
  standard: GB/T 4240
  diameter: 2.0
  applicable_groups:
  - Fe-8-2
  remark: 316含Mo不锈钢焊丝
- brand: ER316L
  model: ER316L
  type: wire
  classification_slot: 表3-ER316L
  standard: GB/T 4240
  diameter: 2.0
  applicable_groups:
  - Fe-8-2
  remark: 316L超低碳含Mo不锈钢焊丝 [可用直径φ2.0/φ1]
- brand: ER309
  model: ER309
  type: wire
  classification_slot: 表3-ER309
  standard: GB/T 4240
  diameter: 2.0
  applicable_groups:
  - Fe-8-1
  remark: 异种钢过渡层焊丝
- brand: ER55-B2
  model: ER55-B2
  type: wire
  classification_slot: 表3-ER55-B2
  standard: GB/T 8110
  diameter: 2.0
  applicable_groups:
  - Fe-4-1
  remark: 1Cr-0.5Mo耐热钢焊丝(15CrMoR用)
- brand: ER55-B3L
  model: ER55-B3L
  type: wire
  classification_slot: 表3-ER55-B3L
  standard: GB/T 8110
  diameter: 2.0
  applicable_groups:
  - Fe-5A
  remark: 2.25Cr-1Mo耐热钢焊丝(12Cr2Mo1R用)，超低氢
- brand: ER2209
  model: ER2209
  type: wire
  classification_slot: 表3-ER2209
  standard: GB/T 4240
  diameter: 2.0
  applicable_groups:
  - Fe-10H
  remark: 2205双相钢焊丝(对应UNS S39209)
- brand: ER55-C1
  model: ER55-C1
  type: wire
  classification_slot: 表3-ER55-C1
  standard: GB/T 8110
  diameter: 1.2
  applicable_groups:
  - Fe-3-1
  remark: -70℃低温钢焊丝(09MnNiDR用)
- brand: R317
  model: E5515-B2-V
  type: electrode
  classification_slot: 表2-E55-B2-V
  standard: GB/T 5118
  diameter: 3.2
  applicable_groups:
  - Fe-4-2
  remark: 1Cr-0.5Mo-V耐热钢焊条(12Cr1MoVG用) [可用直径φ3.2/φ4]
- brand: R507
  model: E5MoV-15
  type: electrode
  classification_slot: 表2-E5MoV
  standard: GB/T 5118
  diameter: 3.2
  applicable_groups:
  - Fe-5B-1
  remark: 5Cr-0.5Mo耐热钢焊条(1Cr5Mo用)
- brand: R717
  model: E9Mo-15
  type: electrode
  classification_slot: 表2-E9Mo
  standard: GB/T 5118
  diameter: 3.2
  applicable_groups:
  - Fe-5B-2
  remark: 9Cr-1Mo型耐热钢焊条(P91用，含V-Nb改进型见R717A)
- brand: A242
  model: E447-16
  type: electrode
  classification_slot: 表2-E447
  standard: GB/T 983
  diameter: 3.2
  applicable_groups:
  - Fe-10H
  remark: 双相不锈钢焊条(2205用)
- brand: H08A
  model: H08A
  type: wire
  classification_slot: 表4-H08A
  standard: GB/T 14957
  diameter: 4.0
  applicable_groups:
  - Fe-1-1
  remark: 埋弧焊/气焊焊丝(配HJ431焊剂)
- brand: H08MnA
  model: H08MnA
  type: wire
  classification_slot: 表4-H08MnA
  standard: GB/T 14957
  diameter: 4.0
  applicable_groups:
  - Fe-1-2
  - Fe-1-1
  remark: ★Q345R埋弧焊焊丝
- brand: H10Mn2
  model: H10Mn2
  type: wire
  classification_slot: 表4-H10Mn2
  standard: GB/T 14957
  diameter: 4.0
  applicable_groups:
  - Fe-1-2
  - Fe-1-3
  remark: 低合金钢埋弧焊焊丝
- brand: F48A2-H08MnA
  model: F48A2-H08MnA
  type: combo
  classification_slot: 表4-F48A2-H08MnA
  standard: GB/T 5293
  diameter: 4.0
  applicable_groups:
  - Fe-1-2
  remark: 抗拉≥480MPa/焊态/冲击≥27J@-20℃/配H08MnA
- brand: F55A4-H08MnMoA
  model: F55A4-H08MnMoA
  type: combo
  classification_slot: 表4-F55A4-H08MnMoA
  standard: GB/T 12470
  diameter: 4.0
  applicable_groups:
  - Fe-1-3
  - Fe-1-2
  remark: 抗拉≥550MPa/焊态/冲击≥27J@-40℃/配H08MnMoA
- brand: HJ431
  model: HJ431
  type: flux
  classification_slot: 表4-HJ431
  standard: GB/T 5293
  diameter: 0
  applicable_groups:
  - Fe-1-1
  - Fe-1-2
  remark: 熔炼型焊剂，碳钢埋弧焊常用
- brand: SJ101
  model: SJ101
  type: flux
  classification_slot: 表4-SJ101
  standard: GB/T 12470
  diameter: 0
  applicable_groups:
  - Fe-1-2
  - Fe-1-3
  remark: 氟碱型烧结焊剂，低合金钢埋弧焊
- brand: J507Ni
  model: E5015-G
  type: electrode
  classification_slot: 表2-E50-G
  standard: GB/T 5118
  diameter: 3.2
  applicable_groups:
  - Fe-1-2
  remark: 低温钢用J507改进型(高韧性)
- brand: J507Mo
  model: E5015-G
  type: electrode
  classification_slot: 表2-E50-G
  standard: GB/T 5118
  diameter: 3.2
  applicable_groups:
  - Fe-1-2
  - Fe-1-3
  remark: 耐蚀低合金焊条(含Mo)
- brand: A107
  model: E308-15
  type: electrode
  classification_slot: 表2-E308
  standard: GB/T 983
  diameter: 3.2
  applicable_groups:
  - Fe-8-1
  remark: 304焊条(低氢型/直流)
- brand: A212
  model: E318-16
  type: electrode
  classification_slot: 表2-E318
  standard: GB/T 983
  diameter: 3.2
  applicable_groups:
  - Fe-8-2
  remark: 含Nb含Mo不锈钢焊条(318)
- brand: A402
  model: E310-16
  type: electrode
  classification_slot: 表2-E310
  standard: GB/T 983
  diameter: 3.2
  applicable_groups:
  - Fe-8-1
  remark: 25-20型耐热不锈钢焊条(310)
- brand: R207
  model: E5515-B1
  type: electrode
  classification_slot: 表2-E55-B1
  standard: GB/T 5118
  diameter: 3.2
  applicable_groups:
  - Fe-4-1
  remark: 0.5Cr-0.5Mo耐热钢焊条
- brand: W607
  model: E5515-C2
  type: electrode
  classification_slot: 表2-E55-C2
  standard: GB/T 5118
  diameter: 3.2
  applicable_groups:
  - Fe-3-1
  remark: -60℃低温钢焊条
- brand: W807
  model: E5515-C1L
  type: electrode
  classification_slot: 表2-E55-C1L
  standard: GB/T 5118
  diameter: 3.2
  applicable_groups:
  - Fe-3-1
  remark: -80℃超低温钢焊条
- brand: J507GR
  model: E5015-G
  type: electrode
  classification_slot: 表2-E50-G
  standard: GB/T 5118
  diameter: 3.2
  applicable_groups:
  - Fe-1-2
  remark: 高韧性低合金焊条(低温冲击好)
- brand: YJ501-1
  model: E501T-1
  type: wire
  classification_slot: 表3-E501T
  standard: GB/T 10045
  diameter: 1.2
  applicable_groups:
  - Fe-1-1
  - Fe-1-2
  remark: 钛型药芯焊丝(气保护)，碳钢用
- brand: YJ502-1
  model: E501T-5
  type: wire
  classification_slot: 表3-E501T
  standard: GB/T 10045
  diameter: 1.2
  applicable_groups:
  - Fe-1-1
  - Fe-1-2
  remark: 碱性药芯焊丝(气保护)，低氢
- brand: YA308L-1
  model: E308LT-1
  type: wire
  classification_slot: 表3-E308LT
  standard: GB/T 17853
  diameter: 1.2
  applicable_groups:
  - Fe-8-1
  remark: 304L不锈钢药芯焊丝
- brand: H08MnMoA
  model: H08MnMoA
  type: wire
  classification_slot: 表4-H08MnMoA
  standard: GB/T 14957
  diameter: 4.0
  applicable_groups:
  - Fe-1-3
  - Fe-1-2
  remark: 含Mo低合金埋弧焊焊丝
- brand: H08Mn2MoA
  model: H08Mn2MoA
  type: wire
  classification_slot: 表4-H08Mn2MoA
  standard: GB/T 14957
  diameter: 4.0
  applicable_groups:
  - Fe-1-3
  - Fe-1-4
  remark: 高强低合金埋弧焊焊丝
- brand: H08CrMoA
  model: H08CrMoA
  type: wire
  classification_slot: 表4-H08CrMoA
  standard: GB/T 14957
  diameter: 4.0
  applicable_groups:
  - Fe-4-1
  remark: Cr-Mo耐热钢埋弧焊焊丝
- brand: H08Cr2MoA
  model: H08Cr2MoA
  type: wire
  classification_slot: 表4-H08Cr2MoA
  standard: GB/T 14957
  diameter: 4.0
  applicable_groups:
  - Fe-5A
  remark: 2.25Cr-1Mo埋弧焊焊丝
- brand: SA1-4043
  model: ER4043
  type: wire
  classification_slot: 表3-ER4043
  standard: GB/T 10858
  diameter: 1.6
  applicable_groups:
  - Al-1
  - Al-5
  remark: 铝硅合金焊丝(Al-Si系)
- brand: SA1-5356
  model: ER5356
  type: wire
  classification_slot: 表3-ER5356
  standard: GB/T 10858
  diameter: 1.6
  applicable_groups:
  - Al-3
  - Al-5
  remark: 铝镁合金焊丝(Al-Mg系)
- brand: STA1R
  model: ERTA1
  type: wire
  classification_slot: 表3-ERTA1
  standard: GB/T 3623
  diameter: 2.0
  applicable_groups:
  - Ti-1
  remark: 工业纯钛焊丝(TA1)

File: src/weldai/standards/data/nbt47014_2023/coverage_rules.yaml
# NB/T 47014-2023 覆盖范围规则（表7 厚度/管径 + 位置覆盖）
#
# ⚠️ 数据状态：阶段0示例数据。厚度分段来自研究资料，边界值待阶段2用标准原文核实。
#    表达式语法受限（仅算术 + min/max/abs/round），变量：
#      t = 试件母材厚度(mm)
#      d = 试件管外径(mm)
#    max 为 null → 不限上限
#    详见 docs/standards_sources.md 待核实清单。

standard: NB/T 47014-2023
source_table: 表7
data_status: 阶段2（厚度分段待原文核实）

# ===== 母材类组覆盖策略 =====
# 并非所有类别的组别都适用"高组别覆盖低组别"：
#   progressive: 组别按强度递进（如 Fe-1-1/1-2/1-3/1-4），高覆盖低
#   parallel:    组别按成分并列（如 Fe-8-1不含Mo/Fe-8-2含Mo），互不覆盖
#   none:        该类别不分组（如 Fe-6 马氏体），组别同类别号，仅自身覆盖
base_metal_coverage:
  Fe-1: progressive   # Fe-1-4 覆盖 Fe-1-1/1-2/1-3
  Fe-2: progressive
  Fe-3: progressive
  Fe-4: progressive
  Fe-7: parallel      # Fe-7-1/7-2 并列，互不覆盖
  Fe-8: parallel      # Fe-8-1不含Mo / Fe-8-2含Mo 并列，互不覆盖
  default: parallel   # 未列出的类别默认并列（保守，避免误覆盖）

# ===== 母材厚度覆盖（对接焊缝）=====
# 设评定试件厚度为 t(mm)，覆盖焊件母材厚度区间 [min, max]
# impact=1 表示有冲击试验要求（由引擎传入），0 表示无。
# ★表7规则：1.5≤t≤10 且有冲击时，上限由2t收紧为 t+1.5（2023/2011一致）
thickness:
  rules:
    - if: "t < 1.5"
      then: { min: t, max: "2*t" }
    - if: "1.5 <= t and t <= 10"
      then: { min: 1.5, max: "t + 1.5 if impact else 2*t" }
    - if: "10 < t and t < 30"
      then: { min: "max(5, 0.5*t)", max: "2*t" }
    - if: "t >= 30"
      then: { min: 5, max: "min(200, 2*t)" }

# ===== 焊缝金属厚度覆盖（对接多层焊，与母材厚度分别计算）=====
# 同表7：1.5≤t≤10 且有冲击时上限收紧为 t+1.5
deposited_thickness:
  rules:
    - if: "t < 1.5"
      then: { min: t, max: "2*t" }
    - if: "1.5 <= t and t <= 10"
      then: { min: 1.5, max: "t + 1.5 if impact else 2*t" }
    - if: "10 < t and t < 30"
      then: { min: "max(5, 0.5*t)", max: "2*t" }
    - if: "t >= 30"
      then: { min: 5, max: "min(200, 2*t)" }

# ===== 管径覆盖（管对接）=====
# 设评定试件外径为 d(mm)，覆盖焊件管径区间 [min, max]
diameter:
  rules:
    - if: "d <= 25"
      then: { min: d, max: null }
    - if: "d > 25"
      then: { min: "0.5*d", max: null }
  note: 管径覆盖一般为 [d, +∞)；小管径分支见标准注（阶段2核实）

# ===== 焊接位置覆盖（高难度覆盖低难度）=====
# key = 合格位置代号，value = 可覆盖的位置代号列表
# 板对接：4G(仰) ≥ 3G(立) ≥ 2G(横) ≥ 1G(平)
# 管对接：6GR/6G 覆盖范围最大
position:
  covers:
    "1G": ["1G"]                          # 板平焊：仅自身
    "2G": ["1G", "2G"]                    # 横焊：覆盖平
    "3G": ["1G", "3G"]                    # 立焊：覆盖平
    "4G": ["1G", "2G", "3G", "4G"]        # 仰焊：覆盖平立横
    "5G": ["1G(管)", "5G"]                # 管水平固定
    "6G": ["1G(管)", "2G(管)", "5G", "6G"]  # 管45°固定：覆盖最广
    "6GR": ["1G(管)", "2G(管)", "5G", "6G", "6GR"]  # 含限制环，T/K/Y接头
  note: |
    向上立焊为补加因素，需单独评定（见因素表 SMAW-S02/GTAW-S02）。
    板/管互通规则阶段2核实。

File: src/weldai/standards/data/nbt47014_2023/factors_ebw.yaml
# NB/T 47014-2023 表6 电子束焊(EBW)因素表（2023版首次纳入）
# ★category 为语义键

standard: NB/T 47014-2023
source_table: 表6-EBW
data_status: 阶段2（含语义键category，逐行分级待原文核实）

factors:
  - id: EBW-E01
    category: base_metal_category
    name: 母材类别号/组别号变更
    level: essential
  - id: EBW-E02
    category: accelerating_voltage
    name: 加速电压变更
    level: essential
  - id: EBW-E03
    category: beam_current
    name: 电子束流变更
    level: essential
  - id: EBW-E04
    category: travel_speed
    name: 焊接速度变更（超出评定范围）
    level: essential
  - id: EBW-E05
    category: vacuum
    name: 真空度变更（高真空↔低真空↔非真空）
    level: essential
  - id: EBW-E06
    category: weld_mode
    name: 焊接模式变更（深熔↔浅熔）
    level: essential
  - id: EBW-E07
    category: consumable_class
    name: 填充金属 添加↔不添加
    level: essential
  - id: EBW-E08
    category: pwht
    name: 焊后热处理类别/参数变更
    level: essential
  - id: EBW-S01
    category: focus
    name: 聚焦电流/焦点位置变更
    level: supplemental
  - id: EBW-N01
    category: beam_deflection
    name: 电子束偏转/扫描参数变更
    level: nonessential
  - id: EBW-N03
    category: position
    name: 焊接位置变更
    level: nonessential

File: src/weldai/standards/data/nbt47014_2023/factors_egw.yaml
# NB/T 47014-2023 表6 气电立焊(EGW)因素表
# ★category 为语义键

standard: NB/T 47014-2023
source_table: 表6-EGW
data_status: 阶段2（含语义键category）

factors:
  - id: EGW-E01
    category: process_change
    name: 增加或取消任一焊接方法
    level: essential
  - id: EGW-E02
    category: base_metal_category
    name: 母材类别号/组别号变更
    level: essential
  - id: EGW-E03
    category: consumable_class
    name: 焊丝类别号变更
    level: essential
  - id: EGW-E04
    category: gas_type
    name: 保护气体种类/配比变更
    level: essential
  - id: EGW-E05
    category: preheat
    name: 预热温度降低/取消预热
    level: essential
  - id: EGW-E06
    category: pwht
    name: 焊后热处理类别/参数变更
    level: essential
  - id: EGW-E07
    category: current_type
    name: 电源类型（电流种类/极性）变更
    level: essential
  - id: EGW-S01
    category: groove
    name: 坡口形式和间隙变更
    level: supplemental
    note: ★2023版新增补加因素
  - id: EGW-S02
    category: heat_input
    name: 热输入（线能量）增大
    level: supplemental
  - id: EGW-S03
    category: position_vertical
    name: 焊接位置（立焊方向）变更
    level: supplemental
  - id: EGW-N01
    category: oscillation
    name: 摆动参数变更
    level: nonessential

File: src/weldai/standards/data/nbt47014_2023/factors_gmaw.yaml
# NB/T 47014-2023 表6 熔化极气体保护焊(GMAW/FCAW)因素表
# ★category 为语义键

standard: NB/T 47014-2023
source_table: 表6-GMAW
data_status: 阶段2（含语义键category）

factors:
  - id: GMAW-E01
    category: process_change
    name: 增加或取消任一焊接方法
    level: essential
  - id: GMAW-E02
    category: base_metal_category
    name: 母材类别号变更
    level: essential
  - id: GMAW-E03
    category: base_metal_group
    name: 母材组别号变更（超出评定范围）
    level: essential
  - id: GMAW-E04
    category: consumable_class
    name: 焊丝类别号(F号)/熔敷金属化学成分(A号)变更
    level: essential
    note: 含实芯↔药芯切换
  - id: GMAW-E05
    category: gas_type
    name: 保护气体种类及配比变更
    level: essential
  - id: GMAW-E06
    category: preheat
    name: 预热温度降低（超出评定值50℃以上）
    level: essential
  - id: GMAW-E07
    category: preheat_cancel
    name: 取消预热
    level: essential
  - id: GMAW-E08
    category: pwht
    name: 焊后热处理类别/参数变更
    level: essential
  - id: GMAW-E09
    category: current_type
    name: 电源类型（电流种类/极性）变更
    level: essential
    note: ★2023版升级为重要因素
  - id: GMAW-E10
    category: backing
    name: 衬垫增加/取消/材质变更
    level: essential
  - id: GMAW-S01
    category: diameter
    name: 焊丝直径增大
    level: supplemental
  - id: GMAW-S02
    category: position_vertical
    name: 焊接位置改为向上立焊
    level: supplemental
    invalidate_when:
      - PWHT_is_upper_transformation
      - austenitic_solution_treated
  - id: GMAW-S03
    category: multi_to_single_pass
    name: 每面多道焊改为每面单道焊
    level: supplemental
    invalidate_when:
      - PWHT_is_upper_transformation
      - austenitic_solution_treated
  - id: GMAW-S04
    category: heat_input
    name: 热输入（线能量）增大（超出评定值）
    level: supplemental
  - id: GMAW-S05
    category: transfer_mode
    name: 熔滴过渡方式变更（短路/喷射/脉冲）
    level: supplemental
  - id: GMAW-N01
    category: groove
    name: 坡口形式/尺寸变更
    level: nonessential
  - id: GMAW-N02
    category: gas_flow
    name: 保护气体流量变更
    level: nonessential

File: src/weldai/standards/data/nbt47014_2023/factors_gtaw.yaml
# NB/T 47014-2023 表6 钨极氩弧焊(GTAW)焊接工艺评定因素表
# ★category 为语义键，供引擎跨方法查找

standard: NB/T 47014-2023
source_table: 表6-GTAW
data_status: 阶段2（含语义键category）

factors:
  - id: GTAW-E01
    category: process_change
    name: 增加或取消任一焊接方法
    level: essential
  - id: GTAW-E02
    category: base_metal_category
    name: 母材类别号变更
    level: essential
  - id: GTAW-E03
    category: base_metal_group
    name: 母材组别号变更（超出评定范围）
    level: essential
  - id: GTAW-E04
    category: consumable_class
    name: 填充金属类别（分类栏位）变更
    level: essential
  - id: GTAW-E05
    category: gas_type
    name: 保护气体种类变更
    level: essential
    note: GTAW特有
  - id: GTAW-E06
    category: backing_gas
    name: 背面保护气取消或种类变更
    level: essential
  - id: GTAW-E07
    category: preheat
    name: 预热温度降低（超出评定值50℃以上）
    level: essential
  - id: GTAW-E08
    category: preheat_cancel
    name: 取消预热
    level: essential
  - id: GTAW-E09
    category: pwht
    name: 焊后热处理类别/参数变更
    level: essential
  - id: GTAW-E10
    category: current_type
    name: 电源类型（电流种类/极性）变更
    level: essential
    note: ★2023版升级为重要因素；变极性(VP)为独立电流种类
  - id: GTAW-S01
    category: diameter
    name: 焊丝/填充丝直径增大
    level: supplemental
  - id: GTAW-S02
    category: position_vertical
    name: 焊接位置改为向上立焊
    level: supplemental
    invalidate_when:
      - PWHT_is_upper_transformation
      - austenitic_solution_treated
  - id: GTAW-S03
    category: multi_to_single_pass
    name: 每面多道焊改为每面单道焊
    level: supplemental
    invalidate_when:
      - PWHT_is_upper_transformation
      - austenitic_solution_treated
  - id: GTAW-S04
    category: heat_input
    name: 热输入（线能量）增大（超出评定值）
    level: supplemental
  - id: GTAW-N01
    category: groove
    name: 坡口形式/尺寸变更
    level: nonessential
  - id: GTAW-N02
    category: tungsten
    name: 钨极直径/型号变更
    level: nonessential
  - id: GTAW-N05
    category: gas_flow
    name: 保护气体流量变更
    level: nonessential

File: src/weldai/standards/data/nbt47014_2023/factors_paw.yaml
# NB/T 47014-2023 表6 等离子弧焊(PAW)因素表
# ★category 为语义键

standard: NB/T 47014-2023
source_table: 表6-PAW
data_status: 阶段2（含语义键category）

factors:
  - id: PAW-E01
    category: process_change
    name: 增加或取消任一焊接方法
    level: essential
  - id: PAW-E02
    category: base_metal_category
    name: 母材类别号变更
    level: essential
  - id: PAW-E03
    category: base_metal_group
    name: 母材组别号变更（超出评定范围）
    level: essential
  - id: PAW-E04
    category: consumable_class
    name: 填充金属类别变更/添加↔不添加
    level: essential
  - id: PAW-E05
    category: gas_type
    name: 保护气体种类变更
    level: essential
  - id: PAW-E06
    category: plasma_gas
    name: 等离子气（离子气）种类变更
    level: essential
    note: PAW特有
  - id: PAW-E07
    category: weld_mode
    name: 焊接模式变更（小孔型↔熔透型）
    level: essential
    note: PAW特有
  - id: PAW-E08
    category: preheat
    name: 预热温度降低（超出评定值50℃以上）
    level: essential
  - id: PAW-E09
    category: pwht
    name: 焊后热处理类别/参数变更
    level: essential
  - id: PAW-E10
    category: current_type
    name: 电源类型（电流种类/极性）变更
    level: essential
  - id: PAW-S01
    category: diameter
    name: 焊丝/填充丝直径增大
    level: supplemental
  - id: PAW-S02
    category: position_vertical
    name: 焊接位置改为向上立焊
    level: supplemental
    invalidate_when:
      - PWHT_is_upper_transformation
      - austenitic_solution_treated
  - id: PAW-S03
    category: multi_to_single_pass
    name: 每面多道焊改为每面单道焊
    level: supplemental
    invalidate_when:
      - PWHT_is_upper_transformation
      - austenitic_solution_treated
  - id: PAW-S04
    category: heat_input
    name: 热输入（线能量）增大（超出评定值）
    level: supplemental
  - id: PAW-N01
    category: groove
    name: 坡口形式/尺寸变更
    level: nonessential
  - id: PAW-N02
    category: tungsten
    name: 钨极直径/型号变更
    level: nonessential

File: src/weldai/standards/data/nbt47014_2023/factors_saw.yaml
# NB/T 47014-2023 表6 埋弧焊(SAW)焊接工艺评定因素表
# ★category 为语义键

standard: NB/T 47014-2023
source_table: 表6-SAW
data_status: 阶段2（含语义键category）

factors:
  - id: SAW-E01
    category: process_change
    name: 增加或取消任一焊接方法
    level: essential
  - id: SAW-E02
    category: base_metal_category
    name: 母材类别号变更
    level: essential
  - id: SAW-E03
    category: base_metal_group
    name: 母材组别号变更（超出评定范围）
    level: essential
  - id: SAW-E04
    category: consumable_class
    name: 焊丝-焊剂组合分类（F分类/表4栏位）变更
    level: essential
  - id: SAW-E05
    category: flux_class
    name: 焊剂类别变更
    level: essential
  - id: SAW-E06
    category: preheat
    name: 预热温度降低（超出评定值50℃以上）
    level: essential
  - id: SAW-E07
    category: preheat_cancel
    name: 取消预热
    level: essential
  - id: SAW-E08
    category: pwht
    name: 焊后热处理类别/参数变更
    level: essential
  - id: SAW-E09
    category: current_type
    name: 电源类型（电流种类/极性）变更
    level: essential
    note: ★2023版升级为重要因素
  - id: SAW-S01
    category: diameter
    name: 焊丝直径增大
    level: supplemental
  - id: SAW-S02
    category: heat_input
    name: 热输入（线能量）增大（超出评定值）
    level: supplemental
  - id: SAW-S03
    category: multi_to_single_pass
    name: 每面多道焊改为每面单道焊
    level: supplemental
    invalidate_when:
      - PWHT_is_upper_transformation
      - austenitic_solution_treated
  - id: SAW-N01
    category: groove
    name: 坡口形式/尺寸变更
    level: nonessential
  - id: SAW-N03
    category: wire_stickout
    name: 焊丝伸出长度变更
    level: nonessential

File: src/weldai/standards/data/nbt47014_2023/factors_smaw.yaml
# NB/T 47014-2023 表6 焊条电弧焊(SMAW)焊接工艺评定因素表
#
# ★category 字段（阶段优化新增）：稳定的语义键，供 factor_engine 跨方法查找。
#   引擎按 category(如 current_type/preheat/position_vertical) 查找因素，
#   而非硬编码 ID(如 SMAW-E08)，避免不同方法ID偏移导致校验失效。
#
# level: essential(重要)/supplemental(补加)/nonessential(次要)
# invalidate_when: 补加因素的条件性失效条件名

standard: NB/T 47014-2023
source_table: 表6-SMAW
data_status: 阶段2（含语义键category）

factors:
  # ===== 重要因素 =====
  - id: SMAW-E01
    category: process_change
    name: 增加或取消任一焊接方法
    level: essential
  - id: SMAW-E02
    category: base_metal_category
    name: 母材类别号变更
    level: essential
  - id: SMAW-E03
    category: base_metal_group
    name: 母材组别号变更（超出评定范围）
    level: essential
  - id: SMAW-E04
    category: consumable_class
    name: 焊材类别（分类栏位）变更
    level: essential
  - id: SMAW-E05
    category: preheat
    name: 预热温度降低（超出评定值50℃以上）
    level: essential
  - id: SMAW-E06
    category: preheat_cancel
    name: 取消预热
    level: essential
  - id: SMAW-E07
    category: pwht
    name: 焊后热处理类别/参数变更
    level: essential
  - id: SMAW-E08
    category: current_type
    name: 电源类型（电流种类/极性）变更
    level: essential
    note: ★2023版从次要因素升级为重要因素
  # ===== 补加因素 =====
  - id: SMAW-S01
    category: diameter
    name: 焊条直径增大
    level: supplemental
  - id: SMAW-S02
    category: position_vertical
    name: 焊接位置改为向上立焊
    level: supplemental
    invalidate_when:
      - PWHT_is_upper_transformation
      - austenitic_solution_treated
  - id: SMAW-S03
    category: multi_to_single_pass
    name: 每面多道焊改为每面单道焊
    level: supplemental
    invalidate_when:
      - PWHT_is_upper_transformation
      - austenitic_solution_treated
  - id: SMAW-S04
    category: heat_input
    name: 热输入（线能量）增大（超出评定值）
    level: supplemental
  # ===== 次要因素 =====
  - id: SMAW-N01
    category: groove
    name: 坡口形式变更
    level: nonessential
  - id: SMAW-N02
    category: groove_dimension
    name: 坡口尺寸（角度/钝边/根部间隙）变更
    level: nonessential
  - id: SMAW-N03
    category: consumable_brand
    name: 焊条牌号变更（同分类栏位内）
    level: nonessential
